Repository: Rsimetti/IntroRCTM

Análise de dados para C&T da madeira com o R
==================

Minicurso oferecido no dia 17 de julho de 2018 na **Universidade Federal de Lavras** pelo [Núcleo de Estudos em Madeira](http://www.nucleoestudo.ufla.br/nemad/)

Para o desenvolvimento do curso será necessário um computador com:

1. O [programa R](https://cran.r-project.org/) instalado, preferencialmente com versão 3.3.2 ou superior 
2. A inteface [RStudio](https://www.rstudio.com/products/rstudio/download/) instalada, versão 1.1.383 ou superior

**Tragam extensões e adaptadores!!!**

# Programação
- Introdução ao ambiente do R
- Tipos de variáveis 
- Funções matemáticas básicas
- Operações lógicas
- Leitura e manipulação de dados
- Análise exploratória
- Estatísticas descritivas
- Gráficos básicos
- Aplicações em C&T da madeira

# Dúvidas ou sugestões
Rodrigo Simetti (`rodrigo.simetti@gmail.com`)

File: dados/tga_eucalyptus.txt (part 1 of 3)
File Name:	C:\Rodrigo Simetti\2016 - 06 Termo Tulio\Eucalyptus DTG-60H 2016-05-28 15-50.tad

[File Information]
File Name:	Eucalyptus DTG-60H 2016-05-28 15-50.tad
Sample Name:	Eucalyptus 02
Acquisition Date	16/05/28
Acquisition Time	15:51:28(-0300)
Detector:	DTG-60H
Serial No:	C30574700307
Operator:	Rodrigo Simetti
Atmosphere:	Nitrogen
Flow Rate:	50[ml/min]
Annotation:	Trabalho 2016
	Eucalyptus 
Cell:	Alumina
Sample Weight:	4.246[mg]
Molecular Weight:	0.00


[Program]
[Sampling Parameters]
Sampling Time [ sec ]:	1.0
Start Acquisition Setting:	Acquisition measurement simultaneously
Stop Acquisition Setting:	Acquisition measurement simultaneously


[Temp Program]
Temp Rate	Hold Temp	Hold Time	Gas
[C/min ]	[  C   ]	[  min  ]
10.00	600.0	0	1


[Data]
Time	Temp	DTA	TGA
sec	C	uV	mg
0.000	39.879	-6.750	4.246
1.000	39.923	-6.792	4.245
2.000	40.148	-6.832	4.243
3.000	40.088	-6.871	4.242
4.000	40.239	-6.910	4.241
5.000	40.227	-6.949	4.239
6.000	40.433	-6.987	4.238
7.000	40.402	-7.022	4.236
8.000	40.528	-7.059	4.235
9.000	40.585	-7.093	4.233
10.000	40.766	-7.128	4.232
11.000	40.742	-7.158	4.230
12.000	40.777	-7.191	4.229
13.000	40.909	-7.221	4.227
14.000	40.982	-7.253	4.226
15.000	41.113	-7.280	4.224
16.000	41.041	-7.309	4.223
17.000	41.267	-7.335	4.221
18.000	41.185	-7.362	4.219
19.000	41.384	-7.387	4.218
20.000	41.282	-7.411	4.216
21.000	41.473	-7.436	4.214
22.000	41.473	-7.459	4.213
23.000	41.607	-7.481	4.211
24.000	41.590	-7.499	4.209
25.000	41.705	-7.522	4.208
26.000	41.748	-7.541	4.206
27.000	41.813	-7.562	4.204
28.000	41.835	-7.578	4.203
29.000	41.860	-7.597	4.201
30.000	42.014	-7.613	4.199
31.000	41.971	-7.631	4.198
32.000	42.141	-7.644	4.196
33.000	42.018	-7.658	4.195
34.000	42.187	-7.672	4.193
35.000	42.150	-7.683	4.192
36.000	42.291	-7.694	4.190
37.000	42.224	-7.705	4.188
38.000	42.395	-7.715	4.187
39.000	42.435	-7.723	4.185
40.000	42.458	-7.731	4.184
41.000	42.456	-7.736	4.182
42.000	42.490	-7.743	4.181
43.000	42.627	-7.747	4.179
44.000	42.580	-7.751	4.178
45.000	42.684	-7.753	4.176
46.000	42.659	-7.756	4.174
47.000	42.820	-7.758	4.173
48.000	42.719	-7.757	4.171
49.000	42.832	-7.755	4.169
50.000	42.812	-7.755	4.168
51.000	42.971	-7.754	4.166
52.000	42.964	-7.750	4.165
53.000	43.014	-7.748	4.163
54.000	42.996	-7.745	4.162
55.000	43.048	-7.743	4.160
56.000	43.109	-7.738	4.158
57.000	43.065	-7.734	4.157
58.000	43.177	-7.728	4.155
59.000	43.132	-7.723	4.154
60.000	43.356	-7.715	4.152
61.000	43.206	-7.706	4.151
62.000	43.351	-7.697	4.149
63.000	43.288	-7.687	4.148
64.000	43.481	-7.678	4.146
65.000	43.393	-7.664	4.145
66.000	43.475	-7.653	4.143
67.000	43.507	-7.639	4.142
68.000	43.581	-7.629	4.140
69.000	43.567	-7.614	4.139
70.000	43.533	-7.602	4.138
71.000	43.619	-7.588	4.136
72.000	43.631	-7.576	4.135
73.000	43.748	-7.559	4.134
74.000	43.641	-7.545	4.132
75.000	43.884	-7.529	4.131
76.000	43.767	-7.514	4.129
77.000	43.925	-7.497	4.128
78.000	43.792	-7.479	4.127
79.000	43.929	-7.465	4.125
80.000	43.917	-7.447	4.124
81.000	44.036	-7.431	4.123
82.000	44.030	-7.412	4.121
83.000	44.012	-7.395	4.120
84.000	44.095	-7.377	4.119
85.000	44.103	-7.360	4.117
86.000	44.193	-7.339	4.116
87.000	44.159	-7.321	4.115
88.000	44.354	-7.303	4.114
89.000	44.312	-7.282	4.112
90.000	44.385	-7.263	4.111
91.000	44.285	-7.244	4.110
92.000	44.474	-7.224	4.109
93.000	44.464	-7.204	4.107
94.000	44.557	-7.185	4.106
95.000	44.495	-7.165	4.105
96.000	44.603	-7.148	4.103
97.000	44.679	-7.129	4.102
98.000	44.663	-7.111	4.101
99.000	44.743	-7.093	4.099
100.000	44.754	-7.077	4.098
101.000	44.931	-7.060	4.097
102.000	44.863	-7.042	4.096
103.000	45.011	-7.027	4.095
104.000	44.940	-7.010	4.093
105.000	45.120	-6.995	4.092
106.000	45.073	-6.979	4.091
107.000	45.192	-6.963	4.090
108.000	45.205	-6.948	4.089
109.000	45.340	-6.934	4.088
110.000	45.428	-6.917	4.087
111.000	45.392	-6.904	4.086
112.000	45.521	-6.890	4.084
113.000	45.540	-6.878	4.083
114.000	45.733	-6.863	4.082
115.000	45.652	-6.851	4.081
116.000	45.851	-6.840	4.080
117.000	45.869	-6.827	4.079
118.000	46.072	-6.817	4.078
119.000	45.977	-6.805	4.077
120.000	46.125	-6.795	4.076
121.000	46.156	-6.785	4.075
122.000	46.350	-6.777	4.074
123.000	46.364	-6.767	4.073
124.000	46.480	-6.761	4.071
125.000	46.655	-6.754	4.070
126.000	46.683	-6.751	4.069
127.000	46.801	-6.745	4.068
128.000	46.784	-6.742	4.067
129.000	47.064	-6.739	4.066
130.000	47.086	-6.737	4.065
131.000	47.290	-6.736	4.064
132.000	47.257	-6.735	4.063
133.000	47.483	-6.736	4.062
134.000	47.532	-6.738	4.061
135.000	47.717	-6.740	4.060
136.000	47.773	-6.743	4.059
137.000	47.965	-6.749	4.058
138.000	48.128	-6.754	4.057
139.000	48.241	-6.760	4.056
140.000	48.351	-6.766	4.055
141.000	48.406	-6.775	4.054
142.000	48.692	-6.782	4.053
143.000	48.726	-6.790	4.052
144.000	48.935	-6.799	4.050
145.000	48.999	-6.808	4.049
146.000	49.294	-6.820	4.048
147.000	49.342	-6.830	4.047
148.000	49.502	-6.841	4.046
149.000	49.635	-6.853	4.046
150.000	49.857	-6.868	4.044
151.000	50.047	-6.880	4.043
152.000	50.122	-6.896	4.042
153.000	50.353	-6.910	4.041
154.000	50.455	-6.927	4.040
155.000	50.734	-6.943	4.039
156.000	50.738	-6.958	4.039
157.000	51.049	-6.977	4.038
158.000	51.131	-6.993	4.037
159.000	51.481	-7.013	4.036
160.000	51.518	-7.031	4.035
161.000	51.777	-7.051	4.034
162.000	51.911	-7.071	4.033
163.000	52.160	-7.093	4.032
164.000	52.314	-7.111	4.031
165.000	52.446	-7.133	4.030
166.000	52.742	-7.153	4.029
167.000	52.921	-7.175	4.028
168.000	53.155	-7.193	4.027
169.000	53.192	-7.215	4.026
170.000	53.529	-7.236	4.025
171.000	53.662	-7.257	4.023
172.000	53.977	-7.277	4.022
173.000	54.094	-7.299	4.022
174.000	54.408	-7.321	4.021
175.000	54.544	-7.343	4.020
176.000	54.777	-7.366	4.018
177.000	54.907	-7.387	4.017
178.000	55.136	-7.410	4.016
179.000	55.403	-7.431	4.015
180.000	55.558	-7.454	4.014
181.000	55.826	-7.474	4.013
182.000	55.943	-7.496	4.012
183.000	56.272	-7.518	4.011
184.000	56.399	-7.537	4.010
185.000	56.672	-7.558	4.009
186.000	56.829	-7.578	4.008
187.000	57.164	-7.599	4.007
188.000	57.330	-7.616	4.007
189.000	57.552	-7.636	4.006
190.000	57.713	-7.655	4.005
191.000	57.941	-7.673	4.004
192.000	58.223	-7.690	4.003
193.000	58.337	-7.707	4.002
194.000	58.643	-7.722	4.001
195.000	58.781	-7.739	4.000
196.000	59.176	-7.754	3.999
197.000	59.199	-7.767	3.998
198.000	59.533	-7.782	3.997
199.000	59.680	-7.795	3.996
200.000	60.017	-7.808	3.995
201.000	60.154	-7.817	3.994
202.000	60.379	-7.828	3.993
203.000	60.615	-7.837	3.992
204.000	60.839	-7.847	3.991
205.000	61.034	-7.851	3.990
206.000	61.171	-7.860	3.989
207.000	61.496	-7.864	3.989
208.000	61.637	-7.869	3.988
209.000	61.963	-7.871	3.987
210.000	62.075	-7.873	3.986
211.000	62.386	-7.876	3.985
212.000	62.534	-7.876	3.984
213.000	62.823	-7.875	3.983
214.000	62.928	-7.872	3.982
215.000	63.231	-7.871	3.982
216.000	63.436	-7.867	3.981
217.000	63.649	-7.862	3.980
218.000	63.809	-7.855	3.979
219.000	63.960	-7.850	3.978
220.000	64.285	-7.841	3.977
221.000	64.417	-7.832	3.976
222.000	64.711	-7.821	3.976
223.000	64.823	-7.810	3.975
224.000	65.168	-7.799	3.974
225.000	65.264	-7.786	3.973
226.000	65.466	-7.772	3.972
227.000	65.619	-7.757	3.972
228.000	65.907	-7.743	3.971
229.000	66.109	-7.727	3.970
230.000	66.234	-7.711	3.969
231.000	66.486	-7.693	3.968
232.000	66.629	-7.677	3.968
233.000	66.905	-7.657	3.967
234.000	66.935	-7.635	3.966
235.000	67.273	-7.616	3.966
236.000	67.396	-7.593	3.965
237.000	67.723	-7.571	3.964
238.000	67.779	-7.547	3.964
239.000	68.029	-7.524	3.963
240.000	68.166	-7.500	3.962
241.000	68.400	-7.475	3.961
242.000	68.576	-7.446	3.961
243.000	68.708	-7.420	3.960
244.000	68.977	-7.392	3.959
245.000	69.141	-7.364	3.959
246.000	69.355	-7.333	3.958
247.000	69.406	-7.304	3.958
248.000	69.738	-7.274	3.957
249.000	69.848	-7.244	3.956
250.000	70.124	-7.213	3.956
251.000	70.161	-7.181	3.955
252.000	70.464	-7.150	3.955
253.000	70.588	-7.118	3.954
254.000	70.786	-7.086	3.953
255.000	70.890	-7.053	3.953
256.000	71.084	-7.022	3.952
257.000	71.339	-6.988	3.952
258.000	71.447	-6.954	3.951
259.000	71.705	-6.918	3.951
260.000	71.782	-6.886	3.950
261.000	72.094	-6.852	3.950
262.000	72.156	-6.816	3.949
263.000	72.386	-6.780	3.949
264.000	72.484	-6.745	3.948
265.000	72.778	-6.711	3.948
266.000	72.905	-6.674	3.947
267.000	73.058	-6.640	3.947
268.000	73.197	-6.604	3.947
269.000	73.363	-6.569	3.946
270.000	73.605	-6.532	3.946
271.000	73.658	-6.496	3.945
272.000	73.959	-6.458	3.945
273.000	74.037	-6.423	3.945
274.000	74.377	-6.386	3.944
275.000	74.349	-6.348	3.944
276.000	74.604	-6.312	3.943
277.000	74.706	-6.276	3.943
278.000	74.983	-6.241	3.942
279.000	75.052	-6.204	3.942
280.000	75.219	-6.169	3.941
281.000	75.436	-6.133	3.941
282.000	75.572	-6.098	3.941
283.000	75.727	-6.061	3.940
284.000	75.808	-6.026	3.940
285.000	76.110	-5.989	3.940
286.000	76.198	-5.953	3.939
287.000	76.438	-5.917	3.939
288.000	76.504	-5.881	3.939
289.000	76.749	-5.846	3.938
290.000	76.843	-5.810	3.938
291.000	77.035	-5.774	3.938
292.000	77.134	-5.739	3.938
293.000	77.352	-5.706	3.937
294.000	77.548	-5.670	3.937
295.000	77.670	-5.636	3.936
296.000	77.844	-5.602	3.936
297.000	77.933	-5.570	3.936
298.000	78.243	-5.537	3.935
299.000	78.297	-5.503	3.935
300.000	78.539	-5.471	3.935
301.000	78.607	-5.439	3.935
302.000	78.913	-5.408	3.934
303.000	78.972	-5.376	3.934
304.000	79.120	-5.346	3.934
305.000	79.269	-5.314	3.934
306.000	79.468	-5.287	3.933
307.000	79.665	-5.256	3.933
308.000	79.737	-5.229	3.933
309.000	80.018	-5.200	3.933
310.000	80.084	-5.174	3.932
311.000	80.357	-5.146	3.932
312.000	80.355	-5.117	3.932
313.000	80.645	-5.091	3.932
314.000	80.768	-5.064	3.932
315.000	81.012	-5.038	3.932
316.000	81.084	-5.011	3.932
317.000	81.271	-4.985	3.931
318.000	81.426	-4.959	3.931
319.000	81.607	-4.934	3.931
320.000	81.768	-4.907	3.931
321.000	81.904	-4.883	3.930
322.000	82.183	-4.858	3.930
323.000	82.277	-4.833	3.930
324.000	82.492	-4.808	3.930
325.000	82.526	-4.785	3.930
326.000	82.834	-4.762	3.930
327.000	82.940	-4.739	3.930
328.000	83.140	-4.716	3.930
329.000	83.240	-4.693	3.930
330.000	83.495	-4.672	3.929
331.000	83.650	-4.650	3.929
332.000	83.755	-4.628	3.929
333.000	83.936	-4.606	3.929
334.000	84.107	-4.586	3.929
335.000	84.397	-4.565	3.929
336.000	84.440	-4.543	3.929
337.000	84.724	-4.523	3.928
338.000	84.775	-4.504	3.928
339.000	85.052	-4.485	3.928
340.000	85.124	-4.464	3.928
341.000	85.336	-4.446	3.928
342.000	85.488	-4.427	3.927
343.000	85.711	-4.409	3.927
344.000	85.879	-4.391	3.927
345.000	85.970	-4.374	3.927
346.000	86.210	-4.356	3.927
347.000	86.326	-4.340	3.927
348.000	86.615	-4.323	3.927
349.000	86.645	-4.306	3.927
350.000	86.947	-4.291	3.926
351.000	87.082	-4.276	3.926
352.000	87.313	-4.261	3.926
353.000	87.345	-4.248	3.926
354.000	87.594	-4.235	3.926
355.000	87.784	-4.222	3.926
356.000	87.962	-4.209	3.926
357.000	88.121	-4.196	3.926
358.000	88.285	-4.185	3.926
359.000	88.563	-4.174	3.926
360.000	88.653	-4.162	3.926
361.000	88.868	-4.151	3.926
362.000	88.983	-4.141	3.926
363.000	89.277	-4.132	3.926
364.000	89.393	-4.121	3.926
365.000	89.612	-4.110	3.925
366.000	89.714	-4.102	3.925
367.000	89.949	-4.093	3.925
368.000	90.120	-4.083	3.925
369.000	90.261	-4.074	3.925
370.000	90.495	-4.064	3.925
371.000	90.650	-4.056	3.925
372.000	90.963	-4.045	3.925
373.000	90.994	-4.038	3.925
374.000	91.257	-4.029	3.925
375.000	91.367	-4.020	3.925
376.000	91.662	-4.012	3.925
377.000	91.729	-4.004	3.925
378.000	91.980	-3.997	3.924
379.000	92.138	-3.988	3.925
380.000	92.398	-3.983	3.924
381.000	92.484	-3.975	3.924
382.000	92.633	-3.968	3.924
383.000	92.896	-3.960	3.924
384.000	93.062	-3.955	3.924
385.000	93.322	-3.946	3.924
386.000	93.374	-3.939	3.924
387.000	93.709	-3.933	3.924
388.000	93.780	-3.926	3.924
389.000	94.029	-3.920	3.924
390.000	94.102	-3.911	3.924
391.000	94.384	-3.905	3.924
392.000	94.552	-3.898	3.924
393.000	94.742	-3.891	3.924
394.000	94.924	-3.884	3.924
395.000	95.069	-3.879	3.924
396.000	95.346	-3.871	3.924
397.000	95.425	-3.865	3.924
398.000	95.668	-3.858	3.924
399.000	95.767	-3.851	3.924
400.000	96.079	-3.847	3.924
401.000	96.203	-3.837	3.924
402.000	96.374	-3.830	3.924
403.000	96.492	-3.823	3.924
404.000	96.748	-3.819	3.924
405.000	96.905	-3.810	3.924
406.000	97.042	-3.804	3.924
407.000	97.270	-3.797	3.924
408.000	97.451	-3.792	3.924
409.000	97.691	-3.785	3.924
410.000	97.720	-3.779	3.924
411.000	98.035	-3.772	3.924
412.000	98.122	-3.767	3.924
413.000	98.429	-3.761	3.924
414.000	98.454	-3.754	3.923
415.000	98.742	-3.749	3.923
416.000	98.850	-3.743	3.923
417.000	99.089	-3.737	3.923
418.000	99.205	-3.730	3.924
419.000	99.391	-3.727	3.924
420.000	99.652	-3.721	3.924
421.000	99.775	-3.716	3.923
422.000	100.014	-3.710	3.924
423.000	100.053	-3.706	3.924
424.000	100.358	-3.700	3.924
425.000	100.446	-3.695	3.923
426.000	100.698	-3.689	3.923
427.000	100.795	-3.683	3.923
428.000	101.070	-3.679	3.923
429.000	101.222	-3.674	3.924
430.000	101.360	-3.670	3.924
431.000	101.502	-3.665	3.923
432.000	101.709	-3.661	3.923
433.000	101.966	-3.657	3.923
434.000	102.039	-3.652	3.923
435.000	102.305	-3.648	3.923
436.000	102.425	-3.644	3.923
437.000	102.678	-3.640	3.924
438.000	102.737	-3.635	3.924
439.000	102.974	-3.631	3.924
440.000	103.145	-3.626	3.924
441.000	103.370	-3.622	3.924
442.000	103.498	-3.616	3.924
443.000	103.683	-3.613	3.923
444.000	103.874	-3.608	3.923
445.000	104.020	-3.605	3.924
446.000	104.254	-3.598	3.924
447.000	104.319	-3.595	3.924
448.000	104.630	-3.591	3.923
449.000	104.717	-3.586	3.923
450.000	105.003	-3.581	3.923
451.000	105.016	-3.576	3.923
452.000	105.274	-3.574	3.923
453.000	105.384	-3.570	3.923
454.000	105.644	-3.565	3.924
455.000	105.732	-3.560	3.924
456.000	105.928	-3.558	3.923
457.000	106.177	-3.553	3.923
458.000	106.295	-3.550	3.923
459.000	106.454	-3.546	3.923
460.000	106.549	-3.543	3.923
461.000	106.872	-3.539	3.923
462.000	106.943	-3.534	3.923
463.000	107.154	-3.531	3.924
464.000	107.295	-3.527	3.924
465.000	107.531	-3.523	3.924
466.000	107.629	-3.519	3.923
467.000	107.781	-3.515	3.923
468.000	107.985	-3.511	3.923
469.000	108.171	-3.508	3.923
470.000	108.410	-3.503	3.923
471.000	108.491	-3.500	3.923
472.000	108.724	-3.496	3.924
473.000	108.809	-3.493	3.924
474.000	109.100	-3.489	3.924
475.000	109.126	-3.485	3.924
476.000	109.390	-3.482	3.924
477.000	109.506	-3.479	3.924
478.000	109.809	-3.476	3.923
479.000	109.850	-3.472	3.924
480.000	110.032	-3.471	3.924
481.000	110.252	-3.468	3.924
482.000	110.432	-3.467	3.924
483.000	110.617	-3.464	3.924
484.000	110.705	-3.464	3.924
485.000	111.028	-3.462	3.924
486.000	111.072	-3.462	3.924
487.000	111.321	-3.460	3.924
488.000	111.358	-3.459	3.924
489.000	111.673	-3.459	3.924
490.000	111.766	-3.458	3.923
491.000	112.009	-3.457	3.924
492.000	112.140	-3.455	3.924
493.000	112.352	-3.457	3.924
494.000	112.544	-3.455	3.924
495.000	112.662	-3.455	3.924
496.000	112.875	-3.456	3.924
497.000	112.997	-3.457	3.924
498.000	113.293	-3.457	3.924
499.000	113.376	-3.457	3.924
500.000	113.585	-3.458	3.924
501.000	113.670	-3.458	3.924
502.000	113.953	-3.459	3.924
503.000	114.081	-3.457	3.924
504.000	114.265	-3.458	3.924
505.000	114.434	-3.459	3.923
506.000	114.678	-3.459	3.923
507.000	114.859	-3.459	3.923
508.000	114.924	-3.461	3.924
509.000	115.164	-3.461	3.924
510.000	115.290	-3.463	3.924
511.000	115.603	-3.462	3.924
512.000	115.623	-3.462	3.924
513.000	115.920	-3.462	3.924
514.000	116.026	-3.464	3.924
515.000	116.268	-3.464	3.924
516.000	116.332	-3.465	3.924
517.000	116.575	-3.466	3.924
518.000	116.778	-3.465	3.924
519.000	116.967	-3.468	3.924
520.000	117.125	-3.467	3.925
521.000	117.278	-3.470	3.924
522.000	117.515	-3.472	3.924
523.000	117.617	-3.473	3.924
524.000	117.846	-3.474	3.924
525.000	117.937	-3.475	3.924
526.000	118.251	-3.476	3.924
527.000	118.346	-3.477	3.924
528.000	118.582	-3.480	3.924
529.000	118.654	-3.482	3.924
530.000	118.887	-3.485	3.924
531.000	119.087	-3.486	3.924
532.000	119.247	-3.488	3.924
533.000	119.446	-3.490	3.924
534.000	119.576	-3.493	3.924
535.000	119.896	-3.496	3.924
536.000	119.896	-3.498	3.924
537.000	120.143	-3.500	3.924
538.000	120.264	-3.503	3.924
539.000	120.573	-3.506	3.924
540.000	120.662	-3.506	3.924
541.000	120.859	-3.509	3.925
542.000	121.048	-3.510	3.925
543.000	121.241	-3.514	3.925
544.000	121.406	-3.514	3.925
545.000	121.538	-3.516	3.925
546.000	121.796	-3.518	3.925
547.000	121.923	-3.520	3.925
548.000	122.184	-3.520	3.925
549.000	122.258	-3.521	3.925
550.000	122.528	-3.522	3.925
551.000	122.630	-3.524	3.925
552.000	122.891	-3.523	3.925
553.000	122.957	-3.523	3.925
554.000	123.222	-3.526	3.925
555.000	123.410	-3.527	3.925
556.000	123.628	-3.528	3.925
557.000	123.739	-3.528	3.925
558.000	123.883	-3.531	3.925
559.000	124.145	-3.532	3.925
560.000	124.269	-3.533	3.925
561.000	124.503	-3.535	3.925
562.000	124.576	-3.537	3.925
563.000	124.922	-3.538	3.925
564.000	125.009	-3.541	3.925
565.000	125.192	-3.543	3.925
566.000	125.330	-3.544	3.925
567.000	125.592	-3.546	3.925
568.000	125.771	-3.547	3.925
569.000	125.898	-3.549	3.925
570.000	126.128	-3.549	3.925
571.000	126.241	-3.552	3.925
572.000	126.509	-3.553	3.925
573.000	126.542	-3.555	3.925
574.000	126.838	-3.557	3.925
575.000	126.952	-3.558	3.925
576.000	127.228	-3.560	3.926
577.000	127.310	-3.560	3.926
578.000	127.520	-3.562	3.926
579.000	127.658	-3.561	3.926
580.000	127.900	-3.562	3.926
581.000	128.046	-3.561	3.926
582.000	128.214	-3.562	3.926
583.000	128.446	-3.562	3.926
584.000	128.609	-3.563	3.926
585.000	128.803	-3.562	3.926
586.000	128.860	-3.562	3.926
587.000	129.164	-3.562	3.926
588.000	129.261	-3.562	3.926
589.000	129.513	-3.562	3.926
590.000	129.590	-3.561	3.926
591.000	129.890	-3.562	3.926
592.000	130.002	-3.562	3.926
593.000	130.167	-3.562	3.926
594.000	130.342	-3.561	3.926
595.000	130.520	-3.563	3.926
596.000	130.785	-3.562	3.926
597.000	130.866	-3.562	3.926
598.000	131.113	-3.562	3.926
599.000	131.188	-3.562	3.926
600.000	131.475	-3.562	3.926
601.000	131.545	-3.561	3.927
602.000	131.788	-3.561	3.927
603.000	131.921	-3.560	3.927
604.000	132.163	-3.561	3.927
605.000	132.347	-3.560	3.927
606.000	132.458	-3.561	3.927
607.000	132.659	-3.562	3.927
608.000	132.819	-3.563	3.926
609.000	133.059	-3.562	3.926
610.000	133.109	-3.561	3.927
611.000	133.409	-3.562	3.927
612.000	133.531	-3.562	3.927
613.000	133.786	-3.561	3.927
614.000	133.800	-3.559	3.927
615.000	134.073	-3.560	3.927
616.000	134.227	-3.559	3.927
617.000	134.465	-3.558	3.927
618.000	134.589	-3.557	3.927
619.000	134.794	-3.558	3.927
620.000	134.986	-3.557	3.927
621.000	135.104	-3.557	3.927
622.000	135.295	-3.556	3.927
623.000	135.397	-3.558	3.927
624.000	135.694	-3.558	3.927
625.000	135.782	-3.558	3.927
626.000	136.017	-3.558	3.927
627.000	136.092	-3.558	3.927
628.000	136.334	-3.559	3.927
629.000	136.504	-3.558	3.927
630.000	136.672	-3.558	3.927
631.000	136.832	-3.558	3.927
632.000	137.011	-3.559	3.927
633.000	137.270	-3.559	3.927
634.000	137.296	-3.559	3.927
635.000	137.527	-3.559	3.928
636.000	137.631	-3.560	3.928
637.000	137.944	-3.559	3.928
638.000	137.998	-3.558	3.928
639.000	138.237	-3.559	3.928
640.000	138.404	-3.557	3.928
641.000	138.618	-3.559	3.928
642.000	138.711	-3.556	3.928
643.000	138.868	-3.557	3.928
644.000	139.086	-3.556	3.928
645.000	139.239	-3.558	3.928
646.000	139.448	-3.556	3.928
647.000	139.549	-3.557	3.927
648.000	139.816	-3.558	3.927
649.000	139.877	-3.559	3.927
650.000	140.132	-3.559	3.927
651.000	140.211	-3.560	3.927
652.000	140.482	-3.562	3.927
653.000	140.625	-3.563	3.928
654.000	140.837	-3.564	3.928
655.000	140.961	-3.565	3.928
656.000	141.127	-3.568	3.928
657.000	141.352	-3.569	3.928
658.000	141.472	-3.570	3.928
659.000	141.670	-3.570	3.928
660.000	141.782	-3.571	3.928
661.000	142.095	-3.573	3.928
662.000	142.137	-3.573	3.928
663.000	142.357	-3.573	3.928
664.000	142.466	-3.574	3.928
665.000	142.743	-3.577	3.928
666.000	142.877	-3.576	3.928
667.000	143.051	-3.578	3.928
668.000	143.267	-3.579	3.928
669.000	143.414	-3.581	3.928
670.000	143.620	-3.580	3.928
671.000	143.672	-3.582	3.928
672.000	143.957	-3.583	3.928
673.000	144.060	-3.584	3.928
674.000	144.347	-3.584	3.928
675.000	144.402	-3.584	3.928
676.000	144.642	-3.587	3.928
677.000	144.748	-3.588	3.928
678.000	145.009	-3.590	3.928
679.000	145.114	-3.591	3.928
680.000	145.310	-3.595	3.928
681.000	145.521	-3.597	3.928
682.000	145.696	-3.600	3.928
683.000	145.852	-3.601	3.928
684.000	145.924	-3.606	3.928
685.000	146.231	-3.607	3.928
686.000	146.316	-3.608	3.928
687.000	146.555	-3.610	3.928
688.000	146.635	-3.611	3.928
689.000	146.931	-3.613	3.928
690.000	147.052	-3.613	3.928
691.000	147.212	-3.615	3.928
692.000	147.345	-3.615	3.928
693.000	147.573	-3.617	3.928
694.000	147.780	-3.618	3.928
695.000	147.882	-3.619	3.928
696.000	148.129	-3.620	3.928
697.000	148.219	-3.622	3.928
698.000	148.488	-3.623	3.928
699.000	148.531	-3.623	3.928
700.000	148.796	-3.625	3.928
701.000	148.917	-3.626	3.928
702.000	149.195	-3.628	3.928
703.000	149.318	-3.627	3.928
704.000	149.468	-3.630	3.928
705.000	149.648	-3.631	3.928
706.000	149.830	-3.634	3.928
707.000	150.034	-3.634	3.928
708.000	150.118	-3.638	3.928
709.000	150.411	-3.640	3.929
710.000	150.525	-3.642	3.929
711.000	150.784	-3.642	3.929
712.000	150.815	-3.645	3.929
713.000	151.084	-3.648	3.929
714.000	151.223	-3.650	3.929
715.000	151.461	-3.653	3.929
716.000	151.567	-3.654	3.929
717.000	151.812	-3.657	3.929
718.000	151.993	-3.660	3.929
719.000	152.117	-3.664	3.929
720.000	152.292	-3.665	3.929
721.000	152.419	-3.669	3.929
722.000	152.726	-3.671	3.929
723.000	152.807	-3.673	3.929
724.000	153.052	-3.676	3.929
725.000	153.144	-3.679	3.929
726.000	153.407	-3.683	3.929
727.000	153.535	-3.684	3.929
728.000	153.727	-3.687	3.929
729.000	153.889	-3.690	3.929
730.000	154.102	-3.693	3.929
731.000	154.323	-3.694	3.929
732.000	154.415	-3.698	3.929
733.000	154.648	-3.701	3.929
734.000	154.739	-3.705	3.929
735.000	155.058	-3.706	3.929
736.000	155.088	-3.707	3.929
737.000	155.359	-3.710	3.929
738.000	155.503	-3.711	3.929
739.000	155.779	-3.715	3.929
740.000	155.847	-3.717	3.929
741.000	156.025	-3.719	3.929
742.000	156.249	-3.720	3.929
743.000	156.423	-3.723	3.929
744.000	156.592	-3.724	3.929
745.000	156.699	-3.726	3.929
746.000	157.000	-3.728	3.929
747.000	157.079	-3.731	3.929
748.000	157.301	-3.732	3.929
749.000	157.366	-3.734	3.929
750.000	157.688	-3.737	3.929
751.000	157.805	-3.738	3.929
752.000	158.006	-3.739	3.929
753.000	158.147	-3.741	3.929
754.000	158.336	-3.743	3.929
755.000	158.530	-3.744	3.929
756.000	158.656	-3.745	3.929
757.000	158.865	-3.746	3.929
758.000	158.996	-3.748	3.929
759.000	159.281	-3.749	3.929
760.000	159.371	-3.748	3.929
761.000	159.564	-3.748	3.929
762.000	159.657	-3.750	3.929
763.000	159.950	-3.750	3.929
764.000	160.059	-3.749	3.929
765.000	160.258	-3.751	3.929
766.000	160.426	-3.751	3.930
767.000	160.652	-3.753	3.930
768.000	160.784	-3.753	3.930
769.000	160.878	-3.754	3.930
770.000	161.141	-3.754	3.930
771.000	161.252	-3.755	3.930
772.000	161.506	-3.755	3.930
773.000	161.555	-3.756	3.930
774.000	161.857	-3.757	3.929
775.000	161.938	-3.757	3.929
776.000	162.182	-3.758	3.929
777.000	162.253	-3.759	3.929
778.000	162.478	-3.762	3.929
779.000	162.671	-3.762	3.929
780.000	162.840	-3.763	3.929
781.000	163.028	-3.763	3.929
782.000	163.131	-3.766	3.929
783.000	163.380	-3.766	3.929
784.000	163.471	-3.766	3.929
785.000	163.695	-3.767	3.929
786.000	163.779	-3.767	3.929
787.000	164.069	-3.769	3.929
788.000	164.224	-3.768	3.929
789.000	164.365	-3.770	3.929
790.000	164.507	-3.771	3.929
791.000	164.724	-3.773	3.929
792.000	164.928	-3.774	3.929
793.000	165.054	-3.774	3.930
794.000	165.248	-3.776	3.930
795.000	165.397	-3.779	3.929
796.000	165.633	-3.779	3.930
797.000	165.653	-3.779	3.930
798.000	165.910	-3.781	3.929
799.000	166.021	-3.783	3.929
800.000	166.307	-3.785	3.929
801.000	166.389	-3.786	3.929
802.000	166.605	-3.788	3.929
803.000	166.746	-3.789	3.929
804.000	166.942	-3.792	3.929
805.000	167.091	-3.791	3.929
806.000	167.212	-3.794	3.929
807.000	167.478	-3.794	3.929
808.000	167.597	-3.796	3.929
809.000	167.835	-3.796	3.929
810.000	167.873	-3.797	3.929
811.000	168.146	-3.799	3.929
812.000	168.260	-3.800	3.929
813.000	168.488	-3.800	3.929
814.000	168.592	-3.801	3.930
815.000	168.826	-3.802	3.930
816.000	169.024	-3.802	3.930
817.000	169.142	-3.803	3.930
818.000	169.285	-3.803	3.930
819.000	169.435	-3.806	3.929
820.000	169.698	-3.805	3.929
821.000	169.783	-3.806	3.929
822.000	170.011	-3.806	3.929
823.000	170.121	-3.806	3.929
824.000	170.388	-3.807	3.929
825.000	170.466	-3.807	3.930
826.000	170.670	-3.808	3.930
827.000	170.835	-3.808	3.930
828.000	171.067	-3.810	3.930
829.000	171.231	-3.811	3.930
830.000	171.356	-3.813	3.930
831.000	171.570	-3.815	3.930
832.000	171.694	-3.817	3.930
833.000	171.939	-3.818	3.930
834.000	171.977	-3.819	3.930
835.000	172.284	-3.822	3.930
836.000	172.395	-3.823	3.930
837.000	172.672	-3.825	3.930
838.000	172.713	-3.826	3.930
839.000	172.942	-3.829	3.930
840.000	173.118	-3.831	3.930
841.000	173.326	-3.832	3.930
842.000	173.465	-3.834	3.930
843.000	173.603	-3.836	3.930
844.000	173.876	-3.839	3.930
845.000	173.968	-3.841	3.930
846.000	174.171	-3.842	3.930
847.000	174.252	-3.846	3.930
848.000	174.553	-3.849	3.930
849.000	174.667	-3.851	3.930
850.000	174.882	-3.853	3.930
851.000	175.011	-3.855	3.930
852.000	175.226	-3.859	3.930
853.000	175.399	-3.860	3.930
854.000	175.529	-3.863	3.930
855.000	175.729	-3.866	3.930
856.000	175.882	-3.870	3.930
857.000	176.130	-3.872	3.930
858.000	176.194	-3.874	3.930
859.000	176.441	-3.877	3.930
860.000	176.542	-3.879	3.930
861.000	176.813	-3.883	3.930
862.000	176.907	-3.885	3.930
863.000	177.140	-3.889	3.930
864.000	177.284	-3.890	3.930
865.000	177.534	-3.894	3.930
866.000	177.644	-3.894	3.930
867.000	177.756	-3.898	3.930
868.000	177.995	-3.899	3.930
869.000	178.138	-3.903	3.930
870.000	178.371	-3.902	3.929
871.000	178.408	-3.905	3.929
872.000	178.740	-3.907	3.929
873.000	178.811	-3.909	3.929
874.000	179.037	-3.910	3.929
875.000	179.128	-3.912	3.929
876.000	179.384	-3.915	3.929
877.000	179.550	-3.916	3.929
878.000	179.746	-3.917	3.930
879.000	179.890	-3.918	3.930
880.000	180.033	-3.920	3.930
881.000	180.257	-3.922	3.930
882.000	180.350	-3.924	3.930
883.000	180.591	-3.925	3.929
884.000	180.691	-3.927	3.929
885.000	180.989	-3.930	3.929
886.000	181.082	-3.930	3.929
887.000	181.268	-3.932	3.929
888.000	181.397	-3.933	3.929
889.000	181.622	-3.937	3.929
890.000	181.794	-3.936	3.929
891.000	181.937	-3.939	3.930
892.000	182.134	-3.940	3.930
893.000	182.312	-3.943	3.930
894.000	182.520	-3.944	3.930
895.000	182.544	-3.945	3.930
896.000	182.828	-3.947	3.930
897.000	182.940	-3.948	3.929
898.000	183.223	-3.949	3.929
899.000	183.284	-3.950	3.929
900.000	183.551	-3.952	3.929
901.000	183.669	-3.954	3.929
902.000	183.872	-3.957	3.929
903.000	183.979	-3.958	3.929
904.000	184.167	-3.960	3.929
905.000	184.416	-3.961	3.929
906.000	184.539	-3.963	3.929
907.000	184.758	-3.964	3.929
908.000	184.804	-3.967	3.929
909.000	185.098	-3.968	3.929
910.000	185.205	-3.970	3.929
911.000	185.432	-3.972	3.929
912.000	185.539	-3.974	3.929
913.000	185.798	-3.977	3.929
914.000	185.953	-3.978	3.929
915.000	186.093	-3.981	3.929
916.000	186.241	-3.982	3.929
917.000	186.419	-3.985	3.929
918.000	186.669	-3.986	3.929
919.000	186.725	-3.987	3.929
920.000	186.969	-3.988	3.929
921.000	187.105	-3.990	3.929
922.000	187.362	-3.992	3.929
923.000	187.411	-3.993	3.929
924.000	187.640	-3.995	3.929
925.000	187.792	-3.997	3.929
926.000	188.029	-4.001	3.929
927.000	188.158	-4.002	3.929
928.000	188.329	-4.005	3.929
929.000	188.515	-4.008	3.929
930.000	188.645	-4.013	3.929
931.000	188.867	-4.014	3.929
932.000	188.931	-4.018	3.929
933.000	189.238	-4.021	3.929
934.000	189.332	-4.025	3.929
935.000	189.614	-4.026	3.929
936.000	189.656	-4.029	3.929
937.000	189.896	-4.032	3.929
938.000	190.041	-4.034	3.929
939.000	190.268	-4.037	3.929
940.000	190.379	-4.037	3.929
941.000	190.567	-4.041	3.928
942.000	190.805	-4.043	3.928
943.000	190.904	-4.045	3.929
944.000	191.096	-4.047	3.928
945.000	191.198	-4.050	3.928
946.000	191.492	-4.052	3.928
947.000	191.573	-4.053	3.928
948.000	191.806	-4.055	3.928
949.000	191.942	-4.058	3.928
950.000	192.163	-4.061	3.928
951.000	192.306	-4.061	3.928
952.000	192.462	-4.064	3.928
953.000	192.656	-4.065	3.928
954.000	192.822	-4.068	3.928
955.000	193.048	-4.069	3.928
956.000	193.142	-4.072	3.928
957.000	193.375	-4.073	3.928
958.000	193.449	-4.075	3.928
959.000	193.748	-4.077	3.928
960.000	193.810	-4.078	3.928
961.000	194.056	-4.080	3.928
962.000	194.200	-4.082	3.928
963.000	194.461	-4.085	3.928
964.000	194.524	-4.086	3.928
965.000	194.705	-4.089	3.928
966.000	194.908	-4.092	3.928
967.000	195.081	-4.094	3.928
968.000	195.257	-4.096	3.928
969.000	195.374	-4.100	3.928
970.000	195.665	-4.104	3.928
971.000	195.735	-4.105	3.928
972.000	195.946	-4.108	3.928
973.000	196.050	-4.110	3.928
974.000	196.319	-4.114	3.928
975.000	196.462	-4.116	3.928
976.000	196.637	-4.119	3.928
977.000	196.800	-4.121	3.928
978.000	196.963	-4.124	3.928
979.000	197.161	-4.126	3.928
980.000	197.243	-4.128	3.928
981.000	197.493	-4.130	3.928
982.000	197.604	-4.133	3.927
983.000	197.894	-4.135	3.928
984.000	197.969	-4.137	3.928
985.000	198.192	-4.140	3.927
986.000	198.312	-4.142	3.927
987.000	198.552	-4.146	3.927
988.000	198.674	-4.147	3.927
989.000	198.839	-4.150	3.927
990.000	199.035	-4.153	3.927
991.000	199.238	-4.156	3.927
992.000	199.416	-4.156	3.927
993.000	199.467	-4.159	3.927
994.000	199.737	-4.162	3.927
995.000	199.849	-4.164	3.927
996.000	200.105	-4.164	3.926
997.000	200.160	-4.166	3.926
998.000	200.454	-4.169	3.926
999.000	200.559	-4.171	3.926
1000.000	200.759	-4.173	3.926
1001.000	200.872	-4.174	3.926
1002.000	201.068	-4.179	3.926
1003.000	201.281	-4.181	3.926
1004.000	201.399	-4.185	3.926
1005.000	201.633	-4.187	3.926
1006.000	201.722	-4.191	3.926
1007.000	201.977	-4.193	3.926
1008.000	202.062	-4.196	3.926
1009.000	202.300	-4.199	3.926
1010.000	202.411	-4.201	3.926
1011.000	202.681	-4.204	3.926
1012.000	202.821	-4.205	3.926
1013.000	202.958	-4.207	3.926
1014.000	203.126	-4.209	3.925
1015.000	203.300	-4.213	3.925
1016.000	203.517	-4.212	3.925
1017.000	203.592	-4.214	3.925
1018.000	203.865	-4.216	3.925
1019.000	203.973	-4.218	3.925
1020.000	204.227	-4.220	3.925
1021.000	204.251	-4.220	3.925
1022.000	204.496	-4.223	3.925
1023.000	204.638	-4.226	3.925
1024.000	204.899	-4.227	3.925
1025.000	204.980	-4.228	3.925
1026.000	205.205	-4.232	3.925
1027.000	205.385	-4.235	3.925
1028.000	205.527	-4.239	3.924
1029.000	205.688	-4.242	3.924
1030.000	205.799	-4.246	3.924
1031.000	206.073	-4.250	3.924
1032.000	206.176	-4.254	3.924
1033.000	206.424	-4.257	3.924
1034.000	206.473	-4.261	3.924
1035.000	206.745	-4.265	3.924
1036.000	206.875	-4.269	3.924
1037.000	207.051	-4.271	3.923
1038.000	207.182	-4.274	3.923
1039.000	207.378	-4.279	3.923
1040.000	207.620	-4.281	3.923
1041.000	207.692	-4.284	3.923
1042.000	207.893	-4.287	3.923
1043.000	207.997	-4.292	3.923
1044.000	208.285	-4.295	3.923
1045.000	208.343	-4.298	3.923
1046.000	208.591	-4.302	3.923
1047.000	208.722	-4.305	3.923
1048.000	208.967	-4.310	3.922
1049.000	209.039	-4.313	3.922
1050.000	209.222	-4.319	3.922
1051.000	209.420	-4.321	3.922
1052.000	209.591	-4.327	3.922
1053.000	209.776	-4.328	3.922
1054.000	209.886	-4.333	3.922
1055.000	210.134	-4.337	3.922
1056.000	210.215	-4.340	3.922
1057.000	210.474	-4.343	3.922
1058.000	210.542	-4.346	3.922
1059.000	210.819	-4.350	3.921
1060.000	210.938	-4.353	3.921
1061.000	211.193	-4.354	3.921
1062.000	211.279	-4.357	3.921
1063.000	211.451	-4.362	3.921
1064.000	211.647	-4.364	3.921
1065.000	211.794	-4.366	3.921
1066.000	211.987	-4.369	3.921
1067.000	212.092	-4.372	3.921
1068.000	212.398	-4.374	3.921
1069.000	212.466	-4.377	3.920
1070.000	212.651	-4.379	3.920
1071.000	212.763	-4.382	3.920
1072.000	213.040	-4.386	3.920
1073.000	213.151	-4.388	3.920
1074.000	213.353	-4.392	3.920
1075.000	213.510	-4.395	3.920
1076.000	213.697	-4.400	3.920
1077.000	213.881	-4.402	3.920
1078.000	213.967	-4.407	3.920
1079.000	214.210	-4.410	3.919
1080.000	214.318	-4.414	3.919
1081.000	214.591	-4.415	3.919
1082.000	214.650	-4.417	3.919
1083.000	214.905	-4.421	3.919
1084.000	215.014	-4.423	3.918
1085.000	215.247	-4.425	3.918
1086.000	215.343	-4.426	3.918
1087.000	215.548	-4.429	3.918
1088.000	215.742	-4.432	3.918
1089.000	215.930	-4.435	3.918
1090.000	216.089	-4.438	3.918
1091.000	216.199	-4.442	3.918
1092.000	216.454	-4.445	3.918
1093.000	216.549	-4.448	3.917
1094.000	216.787	-4.451	3.917
1095.000	216.875	-4.455	3.917
1096.000	217.176	-4.459	3.917
1097.000	217.274	-4.463	3.917
1098.000	217.467	-4.466	3.917
1099.000	217.577	-4.470	3.917
1100.000	217.810	-4.475	3.917
1101.000	218.010	-4.480	3.916
1102.000	218.140	-4.484	3.916
1103.000	218.351	-4.488	3.916
1104.000	218.472	-4.494	3.916
1105.000	218.725	-4.499	3.916
1106.000	218.779	-4.503	3.916
1107.000	219.028	-4.507	3.915
1108.000	219.165	-4.511	3.915
1109.000	219.425	-4.516	3.915
1110.000	219.533	-4.519	3.915
1111.000	219.712	-4.525	3.915
1112.000	219.878	-4.529	3.915
1113.000	220.072	-4.534	3.914
1114.000	220.246	-4.537	3.914
1115.000	220.351	-4.541	3.914
1116.000	220.611	-4.544	3.914
1117.000	220.733	-4.548	3.914
1118.000	220.992	-4.550	3.913
1119.000	221.026	-4.553	3.913
1120.000	221.312	-4.556	3.913
1121.000	221.425	-4.559	3.913
1122.000	221.659	-4.562	3.912
1123.000	221.760	-4.565	3.912
1124.000	221.983	-4.568	3.912
1125.000	222.186	-4.571	3.912
1126.000	222.316	-4.575	3.912
1127.000	222.472	-4.577	3.911
1128.000	222.613	-4.581	3.911
1129.000	222.886	-4.584	3.911
1130.000	222.968	-4.586	3.911
1131.000	223.204	-4.587	3.910
1132.000	223.317	-4.591	3.910
1133.000	223.551	-4.594	3.910
1134.000	223.657	-4.595	3.910
1135.000	223.835	-4.598	3.909
1136.000	224.001	-4.600	3.909
1137.000	224.216	-4.603	3.909
1138.000	224.405	-4.604	3.909
1139.000	224.515	-4.608	3.908
1140.000	224.708	-4.611	3.908
1141.000	224.821	-4.614	3.908
1142.000	225.095	-4.617	3.908
1143.000	225.143	-4.618	3.907
1144.000	225.424	-4.622	3.907
1145.000	225.534	-4.624	3.907
1146.000	225.803	-4.627	3.907
1147.000	225.846	-4.629	3.906
1148.000	226.051	-4.632	3.906
1149.000	226.212	-4.633	3.906
1150.000	226.418	-4.637	3.906
1151.000	226.564	-4.638	3.905
1152.000	226.696	-4.641	3.905
1153.000	226.946	-4.644	3.905
1154.000	227.045	-4.647	3.905
1155.000	227.255	-4.648	3.904
1156.000	227.311	-4.651	3.904
1157.000	227.615	-4.654	3.904
1158.000	227.739	-4.656	3.904
1159.000	227.929	-4.658	3.903
1160.000	228.068	-4.661	3.903
1161.000	228.263	-4.666	3.903
1162.000	228.440	-4.668	3.902
1163.000	228.557	-4.672	3.902
1164.000	228.756	-4.675	3.902
1165.000	228.886	-4.679	3.902
1166.000	229.159	-4.682	3.901
1167.000	229.226	-4.685	3.901
1168.000	229.448	-4.689	3.901
1169.000	229.547	-4.692	3.900
1170.000	229.825	-4.697	3.900
1171.000	229.924	-4.699	3.900
1172.000	230.124	-4.704	3.900
1173.000	230.277	-4.707	3.899
1174.000	230.511	-4.713	3.899
1175.000	230.640	-4.715	3.899
1176.000	230.741	-4.721	3.898
1177.000	230.985	-4.723	3.898
1178.000	231.112	-4.729	3.898
1179.000	231.363	-4.732	3.898
1180.000	231.407	-4.736	3.897
1181.000	231.715	-4.741	3.897
1182.000	231.792	-4.746	3.897
1183.000	232.028	-4.750	3.896
1184.000	232.104	-4.753	3.896
1185.000	232.356	-4.760	3.896
1186.000	232.520	-4.764	3.895
1187.000	232.693	-4.769	3.895
1188.000	232.866	-4.774	3.894
1189.000	233.005	-4.780	3.894
1190.000	233.225	-4.786	3.894
1191.000	233.338	-4.792	3.893
1192.000	233.561	-4.798	3.893
1193.000	233.669	-4.803	3.893
1194.000	233.950	-4.810	3.892
1195.000	234.084	-4.815	3.892
1196.000	234.238	-4.820	3.891
1197.000	234.353	-4.827	3.891
1198.000	234.578	-4.833	3.890
1199.000	234.776	-4.837	3.890
1200.000	234.908	-4.844	3.889
1201.000	235.113	-4.849	3.889
1202.000	235.282	-4.856	3.888
1203.000	235.498	-4.861	3.888
1204.000	235.537	-4.866	3.887
1205.000	235.794	-4.873	3.887
1206.000	235.914	-4.878	3.887
1207.000	236.201	-4.883	3.886
1208.000	236.241	-4.887	3.886
1209.000	236.502	-4.893	3.885
1210.000	236.640	-4.897	3.885
1211.000	236.826	-4.903	3.884
1212.000	236.959	-4.907	3.884
1213.000	237.119	-4.912	3.883
1214.000	237.365	-4.917	3.883
1215.000	237.494	-4.923	3.882
1216.000	237.736	-4.926	3.882
1217.000	237.757	-4.931	3.881
1218.000	238.037	-4.936	3.881
1219.000	238.147	-4.941	3.880
1220.000	238.383	-4.945	3.880
1221.000	238.486	-4.950	3.879
1222.000	238.730	-4.956	3.879
1223.000	238.892	-4.961	3.878
1224.000	239.029	-4.966	3.878
1225.000	239.197	-4.971	3.877
1226.000	239.358	-4.977	3.877
1227.000	239.603	-4.981	3.876
1228.000	239.681	-4.986	3.876
1229.000	239.918	-4.990	3.875
1230.000	240.041	-4.995	3.875
1231.000	240.299	-5.000	3.874
1232.000	240.362	-5.003	3.874
1233.000	240.580	-5.008	3.873
1234.000	240.722	-5.013	3.872
1235.000	240.949	-5.019	3.872
1236.000	241.077	-5.022	3.871
1237.000	241.255	-5.028	3.871
1238.000	241.437	-5.033	3.870
1239.000	241.562	-5.038	3.870
1240.000	241.798	-5.041	3.869
1241.000	241.853	-5.046	3.869
1242.000	242.150	-5.051	3.868
1243.000	242.247	-5.055	3.867
1244.000	242.532	-5.057	3.867
1245.000	242.558	-5.061	3.866
1246.000	242.802	-5.067	3.866
1247.000	242.932	-5.071	3.865
1248.000	243.157	-5.075	3.864
1249.000	243.288	-5.079	3.864
1250.000	243.452	-5.085	3.863
1251.000	243.689	-5.089	3.862
1252.000	243.782	-5.093	3.861
1253.000	243.972	-5.096	3.861
1254.000	244.078	-5.101	3.860
1255.000	244.369	-5.106	3.859
1256.000	244.474	-5.110	3.859
1257.000	244.690	-5.115	3.858
1258.000	244.814	-5.119	3.857
1259.000	245.031	-5.124	3.856
1260.000	245.175	-5.127	3.856
1261.000	245.325	-5.132	3.855
1262.000	245.495	-5.136	3.854
1263.000	245.674	-5.141	3.854
1264.000	245.898	-5.144	3.853
1265.000	245.974	-5.148	3.852
1266.000	246.207	-5.153	3.851
1267.000	246.316	-5.157	3.851
1268.000	246.597	-5.162	3.850
1269.000	246.670	-5.165	3.849
1270.000	246.912	-5.171	3.848
1271.000	247.036	-5.176	3.848
1272.000	247.291	-5.181	3.847
1273.000	247.392	-5.185	3.846
1274.000	247.547	-5.191	3.845
1275.000	247.762	-5.195	3.845
1276.000	247.928	-5.202	3.844
1277.000	248.126	-5.205	3.843
1278.000	248.207	-5.211	3.842
1279.000	248.522	-5.216	3.841
1280.000	248.585	-5.221	3.841
1281.000	248.833	-5.226	3.840
1282.000	248.894	-5.230	3.839
1283.000	249.162	-5.236	3.838
1284.000	249.322	-5.240	3.838
1285.000	249.521	-5.244	3.837
1286.000	249.654	-5.248	3.836
1287.000	249.815	-5.253	3.835
1288.000	250.026	-5.258	3.834
1289.000	250.138	-5.262	3.833
1290.000	250.350	-5.267	3.832
1291.000	250.465	-5.272	3.831
1292.000	250.754	-5.277	3.830
1293.000	250.845	-5.281	3.830
1294.000	251.033	-5.287	3.829
1295.000	251.151	-5.292	3.827
1296.000	251.385	-5.298	3.826
1297.000	251.532	-5.300	3.825
1298.000	251.704	-5.306	3.824
1299.000	251.884	-5.311	3.824
1300.000	252.067	-5.316	3.823
1301.000	252.257	-5.320	3.822
1302.000	252.311	-5.325	3.821
1303.000	252.576	-5.329	3.820
1304.000	252.695	-5.334	3.819
1305.000	252.966	-5.338	3.818
1306.000	253.015	-5.343	3.817
1307.000	253.292	-5.348	3.816
1308.000	253.402	-5.352	3.815
1309.000	253.627	-5.357	3.814
1310.000	253.717	-5.361	3.813
1311.000	253.919	-5.366	3.812
1312.000	254.110	-5.370	3.811
1313.000	254.277	-5.375	3.810
1314.000	254.483	-5.378	3.808
1315.000	254.539	-5.383	3.808
1316.000	254.815	-5.388	3.807
1317.000	254.893	-5.391	3.806
1318.000	255.126	-5.397	3.805
1319.000	255.235	-5.401	3.804
1320.000	255.500	-5.407	3.803
1321.000	255.643	-5.410	3.801
1322.000	255.781	-5.415	3.800
1323.000	255.934	-5.419	3.799
1324.000	256.112	-5.425	3.798
1325.000	256.327	-5.430	3.797
1326.000	256.402	-5.434	3.796
1327.000	256.633	-5.439	3.795
1328.000	256.763	-5.445	3.793
1329.000	257.029	-5.450	3.792
1330.000	257.072	-5.454	3.791
1331.000	257.298	-5.460	3.790
1332.000	257.432	-5.466	3.789
1333.000	257.663	-5.472	3.787
1334.000	257.782	-5.476	3.786
1335.000	257.967	-5.482	3.785
1336.000	258.138	-5.488	3.783
1337.000	258.276	-5.495	3.782
1338.000	258.464	-5.499	3.781
1339.000	258.566	-5.506	3.780
1340.000	258.845	-5.512	3.778
1341.000	258.943	-5.519	3.777
1342.000	259.204	-5.523	3.776
1343.000	259.238	-5.529	3.774
1344.000	259.507	-5.536	3.773
1345.000	259.616	-5.541	3.772
1346.000	259.840	-5.547	3.771
1347.000	259.960	-5.552	3.769
1348.000	260.173	-5.558	3.768
1349.000	260.379	-5.564	3.767
1350.000	260.482	-5.571	3.766
1351.000	260.657	-5.575	3.764
1352.000	260.759	-5.582	3.763
1353.000	261.052	-5.588	3.762
1354.000	261.133	-5.593	3.760
1355.000	261.381	-5.599	3.759
1356.000	261.488	-5.606	3.758
1357.000	261.738	-5.613	3.756
